Repository: nirnayroy/MLcode-for-HEAphase

File: CNN&SVM/models_compress/AM_IM_SS_New_AM9.csv (part 1 of 2)
AlB12,2,Al B,1 12,0.867076923,2239.19,0,2.006923077,0.114581823,3,0,3.01E+11,65.01852262,IM,IM,0,1,0,2,,____,,
B4Co,2,B Co ,4 1,0.9062,2232,3.456,2.008,0.064,4.2,2.4,2.92E+11,56,IM,IM,0,1,0,2,,____,,
AlB2,2,Al B,1 2,1.024,1876.49,0,1.896666667,0.202703944,3,0,2.39E+11,115.0227031,IM,IM,0,1,0,2,,____,,
B6Co2Nb2,3,B Co Nb,6 2 2,1.028,2312.4,8.138784184,1.92,0.171580885,4.6,2.332380758,2.62E+11,71.10555534,IM,IM,0,1,0,2,,____,,
HfB2,2,Hf B,1 2,1.072666667,2400.666667,3.456966486,1.793333333,0.348839345,3.333333333,0.471404521,2.50E+11,98.99494937,IM,IM,0,1,0,2,,____,,
B2NiTa,3,B Ni Ta,2 1 1,1.079,2428.5,9.380206887,1.8725,0.221514672,5.25,2.861380786,2.55E+11,65.38348415,IM,IM,0,1,0,2,,____,,
B2CoNb,3,B Co Nb,2 1 1,1.08,2303.5,9.573115023,1.89,0.179722008,5,2.449489743,2.48E+11,72.5861557,IM,IM,0,1,0,2,,____,,
B4Fe4Nd,3,B Fe Nd,4 4 1,1.098222222,1992.222222,8.277252404,1.846666667,0.268741925,5.222222222,2.484519975,2.21E+11,97.36985616,IM,IM,0,1,0,2,,____,,
BNi2,2,B Ni,1 2,1.104,1934.666667,1.257078722,1.953333333,0.061282588,7.666666667,3.299831646,2.27E+11,65.99663291,IM,IM,0,1,0,2,,____,,
BCr2,2,B Cr,1 2,1.106,2236,1.623726683,1.786666667,0.179133718,5,1.414213562,2.13E+11,75.42472333,IM,IM,0,1,0,2,,____,,
BCo2,2,B Co ,1 2,1.107333333,1961.333333,1.257078722,1.933333333,0.075424723,7,2.828427125,2.27E+11,65.99663291,IM,IM,0,1,0,2,,____,,
CoFeSiB,4,Co Fe Si B,1 1 1 1,1.11625,1903.5,10.4208325,1.9125,0.077902182,6,2.549509757,1.93E+11,79.8044485,AM,AM,1,0,0,1,18,11,,
B2Mo2Ni,3,B Mo Ni,2 2 1,1.1224,2443.2,7.369394005,2.062,0.093037627,5.6,2.576819745,2.56E+11,55.35341001,IM,IM,0,1,0,2,,____,,
Co43Fe20Ta5.5B31.5,4,Co Fe Ta B,43 20 5.5 31.5,1.12308,2043.01,8.474458371,1.8995,0.126987204,6.69,2.661559693,2.23E+11,65.95271033,AM,AM,1,0,0,1,52,1,,
B2CoMo2,3,B Co Mo,2 1 2,1.1234,2451.2,7.720965743,2.056,0.10307279,5.4,2.244994432,2.56E+11,55.35341001,IM,IM,0,1,0,2,,____,,
B2CoW2,3,B Co W,2 1 2,1.125,2770.8,7.772270711,2.136,0.192,5.4,2.244994432,2.88E+11,54.18486874,IM,IM,0,1,0,2,,12,,
BNi3,2,B Ni,1 3,1.1395,1883,2.598076211,1.9425,0.056291651,8.25,3.031088913,2.15E+11,60.62177826,IM,IM,0,1,0,2,,____,,
B6CaNi11,3,B Ca Ni,6 1 11,1.144555556,1900.611111,2.913089698,1.902777778,0.227127119,7.222222222,3.48895966,2.18E+11,81.20833215,IM,IM,0,1,0,2,,____,,
BCoMo,3,B Co Mo,1 1 1,1.144666667,2337.333333,8.034647195,2.026666667,0.11469767,6,2.449489743,2.43E+11,57.92715732,IM,IM,0,1,0,2,,____,,
Be17Ti2,2,Be Ti,17 2,1.163157895,1600.105263,5.738289152,1.566842105,0.009206766,2.210526316,0.61378441,1.28E+11,6.1378441,IM,IM,0,1,0,2,,____,,
B3FeNd2,3,B Fe Nd,3 1 2,1.1635,1907.166667,11.31019182,1.705,0.406355755,3.833333333,1.863389981,1.99E+11,129.4488316,IM,IM,0,1,0,2,,____,,
B6Ni21Sb2,3,B Ni Sb,6 21 2,1.163655172,1799.433103,6.598398972,1.946551724,0.059264216,8.206896552,2.940552497,1.99E+11,70.64217076,IM,IM,0,1,0,2,,____,,
B6Mn2Ni21,3,B Mn Ni,6 2 21,1.165034483,1841.862069,3.663758269,1.912068966,0.111490816,8.344827586,2.831788299,2.05E+11,60.72099504,IM,IM,0,1,0,2,,____,,
B2Co3Zr,3,B Co Zr,2 3 1,1.166,2021.333333,10.7038639,1.841666667,0.239751028,6.166666667,2.852873795,2.08E+11,87.80030038,IM,IM,0,1,0,2,,____,,
B6Co21V2,3,B Co V,6 21 2,1.166310345,1916.62069,3.414507961,1.895862069,0.096722755,7.482758621,2.499940546,2.08E+11,57.63471011,IM,IM,0,1,0,2,,____,,
B6Co21Sb2,3,B Co Sb,6 21 2,1.167275862,1828.398621,6.937889802,1.924827586,0.07266459,7.482758621,2.499940546,1.99E+11,70.64217076,IM,IM,0,1,0,2,,____,,
B6Ni21Ta2,3,B Ni Ta,6 21 2,1.170551724,1964,3.900508322,1.90862069,0.122832214,8.206896552,2.940552497,2.10E+11,56.23121962,IM,IM,0,1,0,2,,____,,
Al2B6Co20,3,Al B Co,2 6 20,1.171571429,1832.676429,3.130342164,1.895,0.102312546,7.285714286,2.710523709,2.03E+11,66.80645209,IM,IM,0,1,0,2,,____,,
B4InNi15,3,B In Ni,4 1 15,1.1765,1787.0875,5.96951581,1.9295,0.062006048,8.25,3.031088913,2.01E+11,67.59068148,IM,IM,0,1,0,2,,____,,
AlB2Ni7,3,Al B Ni,1 2 7,1.1794,1772.547,3.285848444,1.906,0.111193525,7.9,3.207802986,1.98E+11,68.49700723,IM,IM,0,1,0,2,,____,,
B6Ni20Ti3,3,B Ni Ti,6 20 3,1.180206897,1878.310345,4.939410257,1.89862069,0.132397628,7.931034483,3.095391842,2.02E+11,63.95413041,IM,IM,0,1,0,2,,____,,
AuBe5,2,Au Be,1 5,1.180333333,1522.888333,0,1.731666667,0.361497656,3.5,3.354101966,1.45E+11,33.54101966,IM,IM,0,1,0,2,,12,,
B6Hf2Ni21,3,B Hf Ni,6 2 21,1.180758621,1909.931034,5.926296753,1.894827586,0.170083563,8.137931034,3.025456796,2.04E+11,61.72895377,IM,IM,0,1,0,2,,____,,
FeSi2,2,Fe Si,1 2,1.182333333,1728.333333,1.833239803,1.876666667,0.032998316,5.333333333,1.885618083,1.23E+11,32.99831646,IM,IM,0,1,0,2,,____,,
B6Ni21Zr2,3,B Ni Zr,6 21 2,1.182482759,1883.862069,7.095015022,1.896896552,0.162864518,8.137931034,3.025456796,2.01E+11,66.46445502,IM,IM,0,1,0,2,,____,,
B6Ni21Sn2,3,B Ni Sn,6 21 2,1.183655172,1771.936552,5.867272128,1.940344828,0.052422867,8.137931034,3.025456796,2.01E+11,68.25893207,IM,IM,0,1,0,2,,____,,
CrSi2,2,Cr Si,1 2,1.185,1851.333333,1.937996363,1.82,0.113137085,4.666666667,0.942809042,1.20E+11,28.28427125,IM,IM,0,1,0,2,,____,,
Fe81Si2B13Nb3Cu1,5,Fe Si B Nb Cu,81 2 13 3 1,1.19052,1901.9677,5.619381257,1.8525,0.083431109,7.21,1.818213409,1.88E+11,52.1071972,BCC,SS,0,0,1,3,18,11,,
Co63Fe9Zr8B20,4,Co Fe Zr B,63 9 8 20,1.19206,1916.67,9.010911186,1.8635,0.171092811,7.31,2.536513355,1.98E+11,67.41701895,AM,AM,1,0,0,1,33,9,,
B6Co20In3,3,B Co In,6 20 3,1.193793103,1749.560345,8.081578298,1.902758621,0.076243555,7.137931034,2.775808524,1.94E+11,78.04050698,IM,IM,0,1,0,2,,____,,
B2MgNi7,3,B Mg Ni,2 1 7,1.1963,1771.5,4.722087674,1.876,0.195509591,7.8,3.370459909,1.95E+11,74.37909653,IM,IM,0,1,0,2,,____,,
FeSi2,2,Fe Si,1 1,1.197,1749,0,1.865,0.035,6,2,1.35E+11,35,IM,IM,0,1,0,2,,____,,
Fe73.5Si13.5B9Nb3Cu,5,Fe Si B Nb Cu,73.5 13.5 9 3 1,1.19724,1866.2277,5.673844957,1.85215,0.075999194,6.95,1.9150718,1.74E+11,51.78259843,BCC,SS,0,0,1,3,18,11,,
Cr55Co24Nb7B14,4,Cr Co Nb B,55 24 7 14,1.20202,2144.54,7.83184931,1.7618,0.147379646,6.23,1.853941747,1.88E+11,53.93134525,AM,AM,1,0,0,1,55,1,,
Cr50Co29Nb7B14,4,Cr Co Nb B,50 29 7 14,1.20212,2123.94,8.003736406,1.7728,0.147581029,6.38,1.948229966,1.89E+11,53.58908471,AM,AM,1,0,0,1,55,1,,
Cr45Co34Nb7B14,4,Cr Co Nb B,45 34 7 14,1.20222,2103.34,8.090024941,1.7838,0.146961083,6.53,2.027091512,1.90E+11,53.22583959,AM,AM,1,0,0,1,55,1,,
Be3Nb,2,Be Nb,3 1,1.20325,1857.5,2.706329387,1.5775,0.012990381,2.75,1.299038106,1.40E+11,17.32050808,IM,IM,0,1,0,2,,12,,
Si2V,2,Si V,2 1,1.207333333,1852.333333,2.514157444,1.81,0.127279221,4.333333333,0.471404521,1.20E+11,28.28427125,IM,IM,0,1,0,2,,____,,
Ni65Nb5Cr5Mo5P14B6,6,Ni Nb Cr Mo P B,65 5 5 5 14 6,1.20955,1699.802,9.045915472,1.9415,0.148501683,8.23,2.481350439,1.66E+11,71.56250694,AM,AM,1,0,0,1,93,1,,
Fe2Si,2,Fe Si,2 1,1.211666667,1769.666667,1.833239803,1.853333333,0.032998316,6.666666667,1.885618083,1.47E+11,32.99831646,IM,IM,0,1,0,2,,____,,
AlBe4Mn,3,Al Be Mn,1 4 1,1.215666667,1448.745,3.224137362,1.573333333,0.017950549,3,1.825741858,1.19E+11,19.72026594,IM,IM,0,1,0,2,,____,,
MoSi2,2,Mo Si,1 2,1.223,2090,1.833239803,1.986666667,0.122565175,4.666666667,0.942809042,1.43E+11,61.2825877,IM,IM,0,1,0,2,,____,,
Cr3Si,2,Cr Si,3 1,1.225,2056.75,4.005367493,1.72,0.103923048,5.5,0.866025404,1.45E+11,25.98076211,IM,IM,0,1,0,2,,12,,
Fe89Zr5B6,3,Fe Zr B,89 5 6,1.23384,1859.07,5.657060995,1.8176,0.122442803,7.5,1.431782106,1.74E+11,42.72430596,BCC,SS,0,0,1,3,,11,,
Be2Ti,2,Be Ti,2 1,1.239333333,1687,1.571348403,1.56,0.014142136,2.666666667,0.942809042,1.23E+11,9.428090416,IM,IM,0,1,0,2,,____,,
CrFe,2,Cr Fe,1 1,1.245,1995.5,0,1.745,0.085,7,1,1.65E+11,5,IM,IM,0,1,0,2,,12,,
FeCoNi,3,Fe Co Ni,1 1 1,1.246,1769,0.509175077,1.873333333,0.032998316,9,0.816496581,1.77E+11,4.714045208,FCC,SS,0,0,1,3,24,9,,
CoCrFeNi,4,Co Cr Fe Ni,1 1 1 1,1.24675,1871.75,1.636975107,1.82,0.096695398,8.25,1.479019946,1.73E+11,8.291561976,FCC,SS,0,0,1,3,15,14,,
CoCr2FeNi,4,Co Cr Fe Ni,1 2 1 1,1.2472,1933.4,1.693299737,1.788,0.107591821,7.8,1.6,1.70E+11,8.94427191,FCC,SS,0,0,1,3,29,10,,
Cu0.76Si0.24,2,Cu Si,0.76 0.24,1.248,1436.7852,2.194182289,1.9,0,9.32,2.989581911,1.30E+11,17.0833252,IM,IM,0,1,0,2,,____,,
Fe89Zr7B4,3,Fe Zr B,89 7 4,1.2495,1854.67,5.58264241,1.8034,0.136222025,7.52,1.374627222,1.69E+11,39.8433835,BCC,SS,0,0,1,3,,11,,
NiCoFeCrMo0.1Al0.3,5,Ni Co Fe Cr Mo Al,1 1 1 1 0.1 0.3,1.249585366,1896.731707,1.694477754,1.828292683,0.108961896,8.195121951,1.501535997,1.74E+11,12.0725548,FCC,SS,0,0,1,3,86,3,,
CoCrCu0.5FeNi,5,Co Cr Cu Fe Ni,1 1 0.5 1 1,1.250222222,1814.641111,3.534533593,1.828888889,0.094568546,8.555555556,1.640535896,1.69E+11,12.862041,FCC,SS,0,0,1,3,80,3,,
CoCrCuFeNi,5,Co Cr Cu Fe Ni,1 1 1 1 1,1.253,1768.954,4.051666324,1.836,0.092217135,8.8,1.720465053,1.66E+11,14.96662955,FCC,SS,0,0,1,3,"2,48",3,,
CuNiCoFe,4,Cu Ni Co Fe,1 1 1 1,1.254,1666.1925,3.31662479,1.88,0.03082207,9.5,1.118033989,1.68E+11,16.39359631,FCC,SS,0,0,1,3,82,3,,
NiCoFeCrMo0.3,5,Ni Co Fe Cr Mo,1 1 1 1 0.3,1.254860465,1943.209302,1.788112226,1.84372093,0.127279646,8.093023256,1.537348268,1.77E+11,16.68918616,FCC,SS,0,0,1,3,86,3,,
Fe91Hf7B2,3,Fe Hf B,91 7 2,1.25617,1870.39,4.726629741,1.7971,0.139508387,7.62,1.214742771,1.69E+11,26.468094,BCC,SS,0,0,1,3,,11,,
CoCrFeNiAl0.25,5,Co Cr Fe Ni Al,1 1 1 1 0.25,1.257647059,1816.557059,3.681676519,1.807647059,0.106026046,7.941176471,1.893350228,1.67E+11,24.08864828,FCC,SS,0,0,1,3,38,10,,
CoCr2FeNiAl0.3,5,Co Cr Fe Ni Al,1 2 1 1 0.3,1.257660377,1876.800189,3.359405582,1.777924528,0.11230616,7.528301887,1.909299719,1.65E+11,23.39470476,FCC+BCC+IM,IM+SS,0,1,1,,29,10,,
Co1.5Cr0.5FeMn0.5Ni,5,Co Cr Fe Mn Ni,1.5 0.5 1 0.5 1,1.258444444,1786.777778,1.792350495,1.814444444,0.11805,8.444444444,1.257078722,1.69E+11,18.52592445,FCC,SS,0,0,1,3,29,10,,
FeNi2CrCuAl0.2,5,Fe Ni Cr Cu Al,1 2 1 1 0.2,1.258923077,1729.127692,5.051329363,1.833076923,0.103988506,8.769230769,2.099591394,1.63E+11,22.69230769,FCC,SS,0,0,1,3,28,3,,
Cu0.5NiCoCrAl0.5Fe3.5,6,Cu Ni Co Cr Al Fe,0.5 1 1 1 0.5 3.5,1.259266667,1754.682667,4.446064149,1.814666667,0.091423313,8,1.861898673,1.63E+11,25.31789003,FCC,SS,0,0,1,3,11,3,,
NiCoFeCrAl0.3,5,Ni Co Fe Cr Al,1 1 1 1 0.3,1.259674419,1806.288605,3.910516654,1.805348837,0.107516334,7.88372093,1.955425396,1.66E+11,25.85184732,FCC,SS,0,0,1,3,86,3,,
Al0.3CoCrFeNi ,5,Al Co Cr Fe Ni,0.3 1 1 1 1,1.259674419,1806.288605,3.910516654,1.805348837,0.107516334,7.88372093,1.955425396,1.66E+11,25.85184732,FCC+L12,IM+SS,0,1,1,,"264,265",4,,
Cu0.5NiCoCrAl0.5Fe3,6,Cu Ni Co Cr Al Fe,0.5 1 1 1 0.5 3,1.260571429,1750.66,4.603583014,1.813571429,0.094537003,8,1.927248223,1.63E+11,26.13622086,FCC,SS,0,0,1,3,11,3,,
Cu0.75NiCoFeCrAl0.25,6,Cu Ni Co Fe Cr Al,0.75 1 1 1 1 0.25,1.2607,1747.739,4.940735851,1.8215,0.103163705,8.4,2.059126028,1.63E+11,24.18594633,FCC,SS,0,0,1,3,85,3,,
NiCoFeCrAl0.375,5,Ni Co Fe Cr Al,1 1 1 1 0.375,1.262628571,1791.326,4.205131874,1.802,0.109565375,7.8,2.039607805,1.64E+11,28.15374699,FCC,SS,0,0,1,3,77,3,,
FeCoNiCrCuAl0.3,6,Fe Co Ni Cr Cu Al,1 1 1 1 1 0.3,1.263132075,1721.662453,5.187950399,1.823207547,0.103682636,8.471698113,2.142153506,1.61E+11,25.37437732,FCC+FCC,SS,0,0,1,3,35,3,,
BFe14Nd2,3,B Fe Nd,1 14 2,1.263176471,1781.764706,6.075547782,1.761176471,0.232097402,7.117647059,1.906100205,1.63E+11,59.2373678,IM,IM,0,1,0,2,,12,,
Cu0.5NiAlCoCrFeSi,7,Cu Ni Al Co Cr Fe Si,0.5 1 1 1 1 1 1,1.263230769,1659.439231,11.82337015,1.806153846,0.117574099,7,2.717464882,1.44E+11,39.40324079,AM,AM,1,0,0,1,48,8,,
Cr6Fe18Mo5,3,Cr Fe Mo,6 18 5,1.263689655,2074.413793,0.356364523,1.851724138,0.155830787,7.24137931,0.970430847,1.78E+11,23.93510847,IM,IM,0,1,0,2,,____,,
Cu0.5NiCoCrAl0.5Fe2,6,Cu Ni Co Cr Al Fe,0.5 1 1 1 0.5 2,1.263833333,1740.603333,4.97516175,1.810833333,0.101854335,8,2.081665999,1.61E+11,28.03965446,FCC,SS,0,0,1,3,11,3,,
CuAlNiCoCrFeSi,7,Cu Al Ni Co Cr Fe Si,1 1 1 1 1 1 1,1.264285714,1637.891429,11.62196071,1.812857143,0.115846485,7.285714286,2.813959372,1.44E+11,37.98388488,BCC+FCC,SS,0,0,1,3,33,3,,
Al0.5CoCrCu0.5FeNi2 ,6,Al Co Cr Cu Fe Ni,0.5 1 1 0.5 1 2,1.264666667,1726.77,5.240246365,1.824166667,0.108509472,8.333333333,2.211083194,1.63E+11,28.7923601,FCC+L12,IM+SS,0,1,1,,262,4,,
CuNi2FeCrAl0.4,5,Cu Ni Fe Cr Al,1 2 1 1 0.4,1.265333333,1699.658889,5.609742251,1.824814815,0.110398952,8.555555556,2.330686329,1.59E+11,27.62178421,FCC,SS,0,0,1,3,84,3,,
BIn2Ni7,3,B In Ni,1 2 7,1.2662,1530.35,6.533566254,1.897,0.070007142,7.9,3.207802986,1.65E+11,77.63559895,IM,IM,0,1,0,2,,____,,
CoCuFeNiV,5,Co Cu Fe Ni V,1 1 1 1 1,1.2664,1769.554,5.683154054,1.83,0.10373042,8.6,2.059126028,1.66E+11,14.96662955,FCC,SS,0,0,1,3,9,3,,
Al0.5CoCrFeNi,5,Al Co Cr Fe Ni,0.5 1 1 1 1,1.267333333,1767.496667,4.600341233,1.796666667,0.112546287,7.666666667,2.160246899,1.62E+11,31.31835734,FCC+BCC,SS,0,0,1,3,77,3,,
FeCrMnNiCo,5,Fe Cr Mn Ni Co,1 1 1 1 1,1.2674,1801.2,2.197598689,1.766,0.138361844,8,1.414213562,1.62E+11,22.27105745,FCC,SS,0,0,1,3,3,3,,
Al0.5CrCuFeNi2,5,Al Cr Cu Fe Ni,0.5 1 1 1 2,1.268363636,1685.728182,5.818518464,1.820909091,0.113093248,8.454545455,2.425757103,1.58E+11,29.54755237,FCC,SS,0,0,1,3,78,3,,
Cu0.5NiCoFeAl0.5Cr,6,Cu Ni Co Fe Al Cr,0.5 1 1 1 0.5 1,1.2684,1726.524,5.437425862,1.807,0.111180034,8,2.28035085,1.60E+11,30.42104535,FCC,SS,0,0,1,3,85,3,,
Cu3Ge,2,Cu Ge,3 1,1.2685,1321.1775,1.244911518,1.9275,0.047631397,9.25,3.031088913,1.05E+11,60.62177826,IM,IM,0,1,0,2,,____,,
CoCrCuFeMnNi,6,Co Cr Cu Fe Mn Ni,1 1 1 1 1 1,1.269166667,1727.295,3.868464886,1.788333333,0.135820552,8.5,1.707825128,1.58E+11,21.9215774,FCC,SS,0,0,1,3,3,3,,
FeCoNiCrCuAl0.5,6,Fe Co Ni Cr Cu Al,1 1 1 1 1 0.5,1.269272727,1693.000909,5.643485011,1.815454545,0.109325505,8.272727273,2.339032787,1.58E+11,29.54755237,FCC+FCC,SS,0,0,1,3,35,3,,
CoCrFeNiCuAl0.5 ,6,Co Cr Fe Ni Cu Al,1 1 1 1 1 0.5,1.269272727,1693.000909,5.643485011,1.815454545,0.109325505,8.272727273,2.339032787,1.58E+11,29.54755237,FCC+BCC+IM,IM+SS,0,1,1,,36,10,,
CoCrFeNiTi0.5 ,5,Co Cr Fe Ni Ti,1 1 1 1 0.5,1.270666667,1879.444444,6.887981709,1.788888889,0.126705647,7.777777778,1.930905244,1.66E+11,21.14033066,FCC+IM,IM+SS,0,1,1,,42,10,,
CuNiCoFeCrAl0.5V0.2,7,Cu Ni Co Fe Cr Al V,1 1 1 1 1 0.5 0.2,1.270912281,1710.19386,5.813821542,1.808947368,0.112681576,8.157894737,2.375233866,1.58E+11,29.0273218,FCC,SS,0,0,1,3,81,3,,
FeNi2CrCuAl0.6,5,Fe Ni Cr Cu Al,1 2 1 1 0.6,1.271285714,1672.295,5.994159081,1.817142857,0.115506869,8.357142857,2.510183342,1.56E+11,31.22294747,FCC,SS,0,0,1,3,28,3,,
CoCrFeNiNb0.65,5,Co Cr Fe Ni Nb,1 1 1 1 0.65,1.272225806,1994.516129,6.571834858,1.789247312,0.117740708,7.795698925,1.775333619,1.72E+11,7.73894805,FCC+Laves,IM+SS,0,1,1,,,16,,
CoCrFeNiPd,5,Co Cr Fe Ni Pd,1 1 1 1 1,1.2724,1863.01,3.06333152,1.896,0.174882818,8.6,1.496662955,1.74E+11,8,FCC,SS,0,0,1,3,38,3,,
CrCuFeMnNi,5,Cr Cu Fe Mn Ni,1 1 1 1 1,1.2728,1719.154,4.235582605,1.77,0.141844986,8.4,1.854723699,1.54E+11,21.54065923,FCC+BCC,SS,0,0,1,3,64,8,,
AlCo3.5CrCu0.5FeNi,6,Al Co Cr Cu Fe Ni,1 3.5 1 0.5 1 1,1.2731875,1689.919375,5.451680601,1.8175,0.108195425,8,2.263846285,1.61E+11,33.82214511,SS,SS,0,0,1,3,63,8,,
CuNiCoFeMn,5,Cu Ni Co Fe Mn,1 1 1 1 1,1.2732,1636.754,3.595864291,1.814,0.134848063,9,1.414213562,1.58E+11,24,FCC,SS,0,0,1,3,36,3,,
CoCrCuFeMn,5,Co Cr Cu Fe Mn,1 1 1 1 1,1.2738,1727.154,3.840499967,1.764,0.136323146,8.2,1.720465053,1.54E+11,21.54065923,FCC+FCC,SS,0,0,1,3,14,14,,
Al0.5CoCrCuFeNiV0.6 ,7,Al Co Cr Cu Fe Ni V,0.5 1 1 1 1 1 0.6,1.273868852,1741.197541,6.042357234,1.797213115,0.117586817,7.950819672,2.425454019,1.58E+11,28.06430976,IM+SS,IM+SS,0,1,1,,40,1,,
CoCrMnNi,4,Co Cr Mn Ni,1 1 1 1,1.274,1798.75,2.468552207,1.75,0.150499169,8,1.58113883,1.60E+11,24.49489743,FCC,SS,0,0,1,3,27,2,,
AlCo3CrCu0.5FeNi,6,Al Co Cr Cu Fe Ni,1 3 1 0.5 1 1,1.274666667,1684.714,5.599131926,1.813333333,0.110493841,7.933333333,2.322833519,1.59E+11,34.55211844,SS,SS,0,0,1,3,89,3,,
Al0.5CoCrCuFeNiV0.8,7,Al Co Cr Cu Fe Ni V,0.5 1 1 1 1 1 0.8,1.275206349,1755.223016,6.116912468,1.791904762,0.119361491,7.857142857,2.442072649,1.58E+11,27.61740553,IM+SS,IM+SS,0,1,1,,40,1,,
AlCoCrCu0.5FeNi2.5,6,Al Co Cr Cu Fe Ni,1 1 1 0.5 1 2.5,1.275285714,1670.193571,5.997835333,1.815,0.117518995,8.071428571,2.520325538,1.58E+11,35.31086437,SS,SS,0,0,1,3,63,8,,
CrCuFeMoNi,5,Cr Cu Fe Mo Ni,1 1 1 1 1,1.2754,1994.554,5.452250911,1.892,0.161170717,8.2,2.039607805,1.76E+11,30.06659276,FCC,SS,0,0,1,3,48,3,,
Al0.5CoCrCuFeNiTi0.2,7,Al Co Cr Cu Fe Ni Ti,0.5 1 1 1 1 1 0.2,1.276035088,1701.702632,6.793731655,1.805789474,0.11875003,8.122807018,2.428414944,1.56E+11,30.32886333,FCC,SS,0,0,1,3,76,3,,
Al0.5CoCrCuFeNiV1.0 ,7,Al Co Cr Cu Fe Ni V,0.5 1 1 1 1 1 1.0,1.276461538,1768.385385,6.171554345,1.786923077,0.120791277,7.769230769,2.454316328,1.58E+11,27.19119245,IM+SS,IM+SS,0,1,1,,40,1,,
CoFeNiVMo0.6,5,Co Fe Ni V Mo,1 1 1 1 0.6,1.276478261,2006,4.470645865,1.857826087,0.155114446,7.739130435,1.87007071,1.80E+11,20.85144141,FCC+IM,IM+SS,0,1,1,,,16,,
FeNi2CrCuAl0.8,5,Fe Ni Cr Cu Al,1 2 1 1 0.8,1.276827586,1646.818276,6.27048773,1.81,0.119625854,8.172413793,2.653156422,1.54E+11,34.00356699,SS,SS,0,0,1,3,20,8,,
AlCoCrFeNi2.1,5,Al Co Cr Fe Ni,1 1 1 1 2.1,1.276983607,1692.011475,5.505649683,1.801803279,0.120375208,7.704918033,2.491587566,1.58E+11,37.04758447,FCC+B2,IM+SS,0,1,1,,,16,,
Co0.5CrFeMn1.5Ni ,5,Co Cr Fe Mn Ni,0.5 1 1 1.5 1,1.2773,1776.3,2.35257816,1.733,0.146359147,7.8,1.4,1.56E+11,24.57641145,FCC+IM,IM+SS,0,1,1,,29,10,,
CuCoNiCrAl0.8Fe,6,Cu Co Ni Cr Al Fe,1 1 1 1 0.8 1,1.277689655,1653.714828,6.102456615,1.804827586,0.115776857,8,2.559633594,1.54E+11,34.00356699,FCC+BCC,SS,0,0,1,3,,6,,
AlCoCr2Cu0.5FeNi,6,Al Co Cr Cu Fe Ni,1 1 2 0.5 1 1,1.278,1735.285385,5.641018606,1.769230769,0.119965478,7.307692308,2.461538462,1.53E+11,34.7699115,SS,SS,0,0,1,3,63,8,,
AlCo2CrCu0.5FeNi,6,Al Co Cr Cu Fe Ni,1 2 1 0.5 1 1,1.278307692,1671.900769,5.905401994,1.803076923,0.115317929,7.769230769,2.454316328,1.56E+11,36.09258312,SS,SS,0,0,1,3,89,3,,
CoFeNi2V0.5Nb0.75,5,Co Fe Ni V Nb,1 1 2 0.5 0.75,1.278809524,1940.761905,7.629715384,1.818095238,0.11890849,8.238095238,1.94947519,1.75E+11,6.632565846,FCC+Laves,IM+SS,0,1,1,,,16,,
Co2Mo0.5Ni2VW0.5,5,Co Mo Ni V W,2 0.5 2 1 0.5,1.279166667,2078.416667,4.547543108,1.911666667,0.188274327,8.166666667,1.950783318,1.92E+11,39.33474574,FCC+Co7Mo6,IM+SS,0,1,1,,,16,,
CuNi2FeCrAl0.9,5,Cu Ni Fe Cr Al,1 2 1 1 0.9,1.279457627,1634.727627,6.379553125,1.806610169,0.121384809,8.084745763,2.713982224,1.52E+11,35.17020624,FCC+BCC,SS,0,0,1,3,84,3,,
AlCoCrCu0.5Fe1.5Ni,6,Al Co Cr Cu Fe Ni,1 1 1 0.5 1.5 1,1.27975,1667.475833,5.916356477,1.7925,0.115623311,7.583333333,2.498610725,1.54E+11,36.40627235,SS,SS,0,0,1,3,63,8,,
CuNi2FeMn2Cr,5,Cu Ni Fe Mn Cr,1 2 1 2 1,1.28,1691.824286,3.903636582,1.758571429,0.154774358,8.428571429,1.761261144,1.53E+11,24.32769481,FCC,SS,0,0,1,3,83,3,,
AlCoCr1.5Cu0.5FeNi,6,Al Co Cr Cu Fe Ni,1 1 1.5 0.5 1 1,1.280416667,1698.225833,5.900727676,1.778333333,0.120473602,7.416666667,2.531742922,1.53E+11,36.13247231,SS,SS,0,0,1,3,63,8,,
AlCo1.5CrCu0.5FeNi,6,Al Co Cr Cu Fe Ni,1 1.5 1 0.5 1 1,1.280583333,1663.8925,6.052034527,1.796666667,0.117780398,7.666666667,2.527625148,1.54E+11,36.88570937,SS,SS,0,0,1,3,63,8,,
CoFeNi1.4VMo,5,Co Fe Ni V Mo,1 1 1.4 1 1,1.28062963,2051.333333,4.353169794,1.884074074,0.163622403,7.777777778,1.892154041,1.84E+11,23.27741683,FCC+IM,IM+SS,0,1,1,,,16,,
CoFeMnNiV,5,Co Fe Mn Ni V,1 1 1 1 1,1.2808,1801.8,4.304862367,1.76,0.143387587,7.8,1.720465053,1.62E+11,22.27105745,FCC,SS,0,0,1,3,14,14,,
FeCoNiMnV,5,Fe Co Ni Mn V,1 1 1 1 1,1.2808,1801.8,4.304862367,1.76,0.143387587,7.8,1.720465053,1.62E+11,22.27105745,FCC+IM,IM+SS,0,1,1,,28,10,,
CoCrCuFeNiTi0.8 ,6,Co Cr Cu Fe Ni Ti,1 1 1 1 1 0.8,1.281827586,1792.684483,8.17788008,1.795172414,0.133225779,8.137931034,2.300286908,1.58E+11,23.79060457,IM+SS,IM+SS,0,1,1,,Wang et al. (2007) ,7,,
FeNi2CrCuAl,5,Fe Ni Cr Cu Al,1 2 1 1 1,1.282,1623.04,6.473169273,1.803333333,0.122972445,8,2.768874621,1.51E+11,36.21693895,FCC+BCC,SS,0,0,1,3,28,3,,
MnCrFe1.5Ni0.5Al0.3,5,Mn Cr Fe Ni Al,1 1 1.5 0.5 0.3,1.282116279,1758.032791,3.755528221,1.719302326,0.129693652,7.186046512,1.646077988,1.51E+11,29.29789557,FCC+BCC,SS,0,0,1,3,94,3,,
Al0.5CoCrCuFeNiTi0.4,7,Al Co Cr Cu Fe Ni Ti,0.5 1 1 1 1 1 0.4,1.282338983,1709.814407,7.597097364,1.796779661,0.126242176,7.983050847,2.500789878,1.55E+11,30.95770947,FCC+BCC,SS,0,0,1,3,76,3,,
CoCrMnNiV,5,Co Cr Mn Ni V,1 1 1 1 1,1.2824,1875.6,4.359192586,1.726,0.142912561,7.4,1.854723699,1.60E+11,21.9089023,FCC,SS,0,0,1,3,17,14,,
NiCoCrMnV,5,Ni Co Cr Mn V,1 1 1 1 1,1.2824,1875.6,4.359192586,1.726,0.142912561,7.4,1.854723699,1.60E+11,21.9089023,FCC+IM,IM+SS,0,1,1,,28,10,,
FeCoNiCrAlCu,6,Fe Co Ni Cr Al Cu,1 1 1 1 1 1,1.282833333,1629.706667,6.312506366,1.798333333,0.119082138,7.833333333,2.671869924,1.51E+11,36.21693895,BCC+B2+FCC(Cu rich),IM+SS,0,1,1,,"17,19,20",9,,
Cu0.5NiAlCoCrFe,6,Cu Ni Al Co Cr Fe,0.5 1 1 1 1 1,1.283272727,1654.428182,6.17851619,1.789090909,0.120185807,7.545454545,2.606412943,1.52E+11,37.66840972,AM,AM,1,0,0,1,10,8,,
AlCoCrFeNi,5,Al Co Cr Fe Ni,1 1 1 1 1,1.2838,1684.094,5.504703443,1.778,0.120565335,7.2,2.481934729,1.53E+11,39.30597919,BCC+B2,IM+SS,0,1,1,,"5,6",14,,
Co5Cr2Mo3,3,Co Cr Mo,5 2 3,1.2842,2188.8,1.153082824,1.92,0.177763888,7.5,1.5,1.91E+11,26.62705391,IM,IM,0,1,0,2,,12,,
Mo5Si3,2,Mo Si,5 3,1.28425,2442.625,1.059018884,2.0625,0.125871959,5.25,0.968245837,1.81E+11,62.93597938,IM,IM,0,1,0,2,,____,,
CoCrFeNiAl0.4MnV,7,Co Cr Fe Ni Al Mn V,1 1 1 1 0.4 1 1,1.28528125,1806.623125,5.125768296,1.735,0.135669636,7.21875,1.980125864,1.56E+11,28.60117731,IM,IM,0,1,0,,29,10,,
Cu0.5Ti0.5CrFeCoNiAl0.5,7,Cu Ti Cr Fe Co Ni Al,0.5 0.5 1 1 1 1 0.5,1.286,1746.021818,7.979873413,1.782727273,0.130877521,7.636363636,2.459590774,1.55E+11,32.32070697,FCC+BCC,SS,0,0,1,3,92,3,,
AlCo0.5CrCu0.5FeNi,6,Al Co Cr Cu Fe Ni,1 0.5 1 0.5 1 1,1.2865,1643.071,6.263754784,1.78,0.12239281,7.4,2.690724809,1.49E+11,38.4,SS,SS,0,0,1,3,63,8,,
AlCoCrCuFe0.5Ni,6,Al Co Cr Cu Fe Ni,1 1 1 1 0.5 1,1.286636364,1613.225455,6.48975044,1.795454545,0.123976804,7.818181818,2.790183501,1.49E+11,37.35113704,SS,SS,0,0,1,3,62,8,,
CoCrFeNiAlNb0.1,6,Co Cr Fe Ni Al Nb,1 1 1 1 1 0.1,1.286647059,1704.994118,5.908742672,1.774509804,0.12190182,7.156862745,2.4763394,1.54E+11,38.98836073,BCC,SS,0,0,1,3,,15,,
AlCoCr0.5Cu0.5FeNi,6,Al Co Cr Cu Fe Ni,1 1 0.5 0.5 1 1,1.2867,1601.871,6.466064027,1.802,0.118558003,7.7,2.685144316,1.51E+11,39.41776249,SS,SS,0,0,1,3,63,8,,
Al1.2CrCuFeNi2,5,Al Cr Cu Fe Ni,1.2 1 1 1 2,1.28683871,1600.795806,6.622239813,1.797096774,0.125703018,7.838709677,2.863527874,1.49E+11,38.01253969,FCC+B2,IM+SS,0,1,1,,,16,,
Co2Mo0.8Ni2VW0.8,5,Co Mo Ni V W,2 0.8 2 1 0.8,1.286969697,2189.060606,4.34138777,1.943333333,0.207753739,7.96969697,1.961521495,1.99E+11,45.37771284,FCC+Co7Mo6,IM+SS,0,1,1,,,16,,
AlCoCrCu0.5FeNi0.5,6,Al Co Cr Cu Fe Ni,1 1 1 0.5 1 0.5,1.287,1647.071,6.093450911,1.777,0.119503138,7.3,2.60959767,1.49E+11,38.4,SS,SS,0,0,1,3,63,8,,
CoCrCuFeNiTi,6,Co Cr Cu Fe Ni Ti,1 1 1 1 1 1,1.287833333,1797.628333,8.579811695,1.786666667,0.138764389,8,2.380476143,1.57E+11,24.94438258,FCC+Laves,IM+SS,0,1,1,,16,14,,
Al0.5CrFeNiCoCuTi0.6,7,Al Cr Fe Ni Co Cu Ti,0.5 1 1 1 1 1 0.6,1.288229508,1717.394262,8.194404329,1.788360656,0.132308387,7.852459016,2.559687901,1.53E+11,31.46379567,FCC+BCC,SS,0,0,1,3,76,3,,
CoCrFeNiAl1.17,5,Co Cr Fe Ni Al,1 1 1 1 1.17,1.288673114,1659.411973,5.664080751,1.772475822,0.122292978,7.061895551,2.553118222,1.51E+11,41.03274543,BCC+BCC,SS,0,0,1,3,38->36,10,,
CrMnFe1.5Ni0.5Al0.5 ,5,Cr Mn Fe Ni Al,1 1 1.5 0.5 0.5,1.288777778,1721.385556,4.343833393,1.714444444,0.128764308,7,1.825741858,1.47E+11,32.50982757,BCC+IM,IM+SS,0,1,1,,29,10,,
AlCrCuFeNi,5,Al Cr Cu Fe Ni,1 1 1 1 1,1.2892,1602.048,6.477653896,1.782,0.124161186,7.6,2.870540019,1.45E+11,37.04267809,FCC+BCC,SS,0,0,1,3,46,2,,
FeCoNiCuAl,5,Fe Co Ni Cu Al,1 1 1 1 1,1.2896,1519.648,6.70314553,1.826,0.111462998,8.2,2.785677655,1.49E+11,39.4279089,FCC+BCC,SS,0,0,1,3,93,3,,
FeCoNiCrTi,5,Fe Co Ni Cr Ti,1 1 1 1 1,1.2898,1885.6,8.371723837,1.764,0.141506184,7.4,2.154065923,1.60E+11,26.07680962,FCC+BCC+Co2Ti,IM+SS,0,1,1,,23,9,,
CuCoNiCrAl1.3Fe,6,Cu Co Ni Cr Al Fe,1 1 1 1 1.3 1,1.289936508,1596.55254,6.530974933,1.789365079,0.122938532,7.603174603,2.803284256,1.47E+11,38.78541466,FCC+BCC,SS,0,0,1,3,,6,,
Co2V3,2,Co V,2 3,1.29,2017,0.274342851,1.73,0.122474487,6.6,1.959591794,1.68E+11,9.797958971,IM,IM,0,1,0,2,,____,,
FeCoNiMnMo,5,Fe Co Ni Mn Mo,1 1 1 1 1,1.2902,1944.4,2.505992817,1.866,0.194792197,8,1.414213562,1.76E+11,34.98571137,FCC+IM,IM+SS,0,1,1,,28,10,,
AlCrCu0.5FeNi,5,Al Cr Cu Fe Ni,1 1 0.5 1 1,1.290444444,1629.19,6.277089509,1.768888889,0.124136524,7.222222222,2.779999112,1.46E+11,39.00364022,SS,SS,0,0,1,3,63,8,,
Al0.8CrCuFe1.5MnNi,6,Al Cr Cu Fe Mn Ni,0.8 1 1 1.5 1 1,1.290492063,1626.673968,5.977947406,1.754444444,0.138790441,7.682539683,2.435357259,1.45E+11,32.96332815,SS,SS,0,0,1,3,64,8,,
FeNiCoSiCrAlTi,7,Fe Ni Co Si Cr Al Ti,1 1 1 1 1 1 1,1.290571429,1721.21,14.60115913,1.761428571,0.142571142,6.285714286,2.547507786,1.39E+11,39.80975165,SS,SS,0,0,1,3,60,8,,
AlCoCrFeNb0.25Ni,6,Al Co Cr Fe Nb Ni,1 1 1 1 0.25 1,1.290714286,1734.851429,6.407686034,1.76952381,0.123615232,7.095238095,2.467015971,1.54E+11,38.52519275,BCC+Laves,IM+SS,0,1,1,,,16,,
Cu3Sb,2,Cu Sb,3 1,1.291,1244.2725,0.757772228,1.9375,0.064951905,9.5,2.598076211,1.16E+11,42.43524479,IM,IM,0,1,0,2,,____,,
AlCoCrCuNi,5,Al Co Cr Cu Ni,1 1 1 1 1,1.2912,1593.448,6.631488521,1.792,0.129522199,7.8,2.925747768,1.47E+11,38.56630654,FCC+BCC,SS,0,0,1,3,43,2,,
Fe3W2,2,Fe W,3 2,1.2914,2564.6,0,2.042,0.259645913,7.2,0.979795897,2.26E+11,68.5857128,IM,IM,0,1,0,2,,____,,
AlNi6Ta,3,Al Ni Ta,1 6 1,1.29225,1823.93375,2.714672319,1.82125,0.156159974,8.5,2.645751311,1.70E+11,35.94092375,IM,IM,0,1,0,2,,____,,
AlCoCrCu0.5Ni,5,Al Co Cr Cu Ni,1 1 1 0.5 1,1.292666667,1619.634444,6.624275744,1.78,0.13114877,7.444444444,2.871743996,1.48E+11,40.57366415,SS,SS,0,0,1,3,63,8,,
Co1.5Cr2Fe1.5NiAlMn2V ,7,Co Cr Fe Ni Al Mn V,1.5 2 1.5 1 1 2 1,1.293,1761.097,5.161710593,1.7135,0.133201914,6.95,1.961504525,1.50E+11,32.28916227,IM,IM,0,1,0,,29,10,,
Sm2Fe17Ni3,3,Sm Fe Ni,2 17 3,1.293409091,1757.331818,3.193049896,1.780909091,0.195096924,7.818181818,1.668869068,1.59E+11,38.52926332,IM,IM,0,1,0,2,,12,,
Al0.8CrCu1.5FeMnNi,6,Al Cr Cu Fe Mn Ni,0.8 1 1.5 1 1 1,1.293428571,1590.703333,6.112714217,1.76,0.143039566,7.920634921,2.596099561,1.43E+11,32.17190535,SS,SS,0,0,1,3,64,8,,
CuNi2FeCrAl1.5,5,Cu Ni Fe Cr Al,1 2 1 1 1.5,1.293538462,1569.996154,6.771829357,1.788461538,0.128891496,7.615384615,2.975243016,1.45E+11,40.12701727,FCC+BCC,SS,0,0,1,3,84,3,,
Al0.5CoCrCuFeNiTi0.8 ,7,Al Co Cr Cu Fe Ni Ti,0.5 1 1 1 1 1 0.8,1.293746032,1724.492857,8.651862798,1.78047619,0.137280024,7.73015873,2.60771961,1.52E+11,31.86975889,IM+SS,IM+SS,0,1,1,,40,1,,
FeCoNiCrCuAl1.5,6,Fe Co Ni Cr Cu Al,1 1 1 1 1 1.5,1.294307692,1576.15,6.628184498,1.783846154,0.124933118,7.461538462,2.8720238,1.45E+11,40.12701727,FCC+(FCC+BCC),SS,0,0,1,3,35,3,,
NbCrFeMnCoNi,6,Nb Cr Fe Mn Co Ni,1 1 1 1 1 1,1.294333333,1959.333333,6.620674689,1.738333333,0.140643363,7.5,1.707825128,1.63E+11,20.54804668,IM+SS,IM+SS,0,1,1,,Cantor et al. (2004) ,7,,
Cu2Sb,2,Cu Sb,2 1,1.295333333,1206.44,0.366647961,1.95,0.070710678,9,2.828427125,1.07E+11,46.19764304,IM,IM,0,1,0,2,,____,,
Al1.5CoCrCu0.5FeNi,6,Al Co Cr Cu Fe Ni,1.5 1 1 0.5 1 1,1.295666667,1594.348333,6.49606618,1.774166667,0.125263611,7.166666667,2.793842436,1.46E+11,41.73594241,SS,SS,0,0,1,3,63,8,,
Cr9Mo21Ni20,3,Cr Mo Ni,9 21 20,1.29568,2299.92,1.852779274,1.97,0.184119526,7.6,1.959591794,1.97E+11,28.62236887,IM,IM,0,1,0,2,,12,,
BCaNi4,3,B Ca Ni,1 1 4,1.296666667,1729.166667,4.135065348,1.78,0.352041664,7.5,3.547299442,1.76E+11,87.63640162,IM,IM,0,1,0,2,,____,,
CoCrFeNiAlNb0.5,6,Co Cr Fe Ni Al Nb,1 1 1 1 1 0.5,1.297,1780.994545,7.034356942,1.761818182,0.125829479,7,2.449489743,1.55E+11,37.78670018,BCC+Laves,IM+SS,0,1,1,,,15,,
Al0.5CoCrCuFeNiTi1.0 ,7,Al Co Cr Cu Fe Ni Ti,0.5 1 1 1 1 1 1.0,1.298923077,1731.154615,9.006469181,1.773076923,0.14138788,7.615384615,2.646869313,1.50E+11,32.19320374,IM+SS,IM+SS,0,1,1,,40,1,,
TiVCrCuFeMnCoNi,8,Ti V Cr Cu Fe Mn Co Ni,1 1 1 1 1 1 1 1,1.299125,1810.97125,7.262852294,1.7375,0.148639665,7.5,2.291287847,1.53E+11,24.87468593,IM+SS,IM+SS,0,1,1,,67,8,,
Al0.8CrCuFeMn1.5Ni,6,Al Cr Cu Fe Mn Ni,0.8 1 1 1 1.5 1,1.299142857,1603.499365,6.034412952,1.732222222,0.147082144,7.603174603,2.440008343,1.41E+11,32.76784122,SS,SS,0,0,1,3,64,8,,
W6Fe7,2,W Fe,6 7,1.299153846,2680.538462,0,2.074615385,0.264214813,7.076923077,0.997037031,2.35E+11,69.79259214,IM,IM,0,1,0,2,,12,,
AlCrCuFeMnNi,6,Al Cr Cu Fe Mn Ni,1 1 1 1 1 1,1.299333333,1588.206667,6.358785763,1.743333333,0.142556032,7.5,2.62995564,1.41E+11,35.09510887,BCC,SS,0,0,1,3,90,3,,
TiCrFeMnCoNi,6,Ti Cr Fe Mn Co Ni,1 1 1 1 1 1,1.299833333,1824.5,7.514321032,1.728333333,0.151813116,7.333333333,1.972026594,1.53E+11,28.08716591,IM+SS,IM+SS,0,1,1,,Cantor et al. (2004) ,7,,
AlCrFeNiMo0.5,5,Al Cr Fe Ni Mo,1 1 1 1 0.5,1.299888889,1800.104444,4.966599136,1.797777778,0.172225806,6.666666667,2.449489743,1.56E+11,46.9651828,BCC+BCC,SS,0,0,1,,,16,,
CuCoNiCrAl1.8Fe,6,Cu Co Ni Cr Al Fe,1 1 1 1 1.8 1,1.300382353,1547.796471,6.719232835,1.776176471,0.12725645,7.264705882,2.95365002,1.42E+11,41.72844325,FCC+BCC,SS,0,0,1,3,,6,,
CoFeReRu,4,Co Fe Re Ru,1 1 1 1,1.30125,2411.25,1.31101106,1.9525,0.145150784,8,0.707106781,2.35E+11,80.15609771,HCP,SS,0,0,1,3,39,2,,
AlCoCuNi,4,Al Co Cu Ni,1 1 1 1,1.30175,1446.81,6.937218463,1.825,0.124599358,8.25,3.112474899,1.44E+11,42.52058325,FCC+BCC,SS,0,0,1,3,43,2,,
CoCrFeNiAlNb0.75,6,Co Cr Fe Ni Al Nb,1 1 1 1 1 0.75,1.30273913,1823.125217,7.477701174,1.754782609,0.127411335,6.913043478,2.430119759,1.55E+11,37.08713492,BCC+Laves,IM+SS,0,1,1,,,15,,
Al2CrCuFeNi2,5,Al Cr Cu Fe Ni,2 1 1 1 2,1.303428571,1524.53,6.883381307,1.775714286,0.132434042,7.285714286,3.103651569,1.40E+11,42.58005665,A2+B2,IM,0,1,0,,,16,,
Al0.5CoCrCuFeNiTi1.2 ,7,Al Co Cr Cu Fe Ni Ti,0.5 1 1 1 1 1 1.2,1.303791045,1737.418657,9.281372585,1.766119403,0.144799967,7.507462687,2.678678301,1.49E+11,32.44804954,IM+SS,IM+SS,0,1,1,,40,1,,
FeCoNiCrCuAl2.0,6,Fe Co Ni Cr Cu Al,1 1 1 1 1 2.0,1.304142857,1530.244286,6.750752628,1.771428571,0.128444382,7.142857143,2.996596709,1.40E+11,42.58005665,FCC+(FCC+BCC),SS,0,0,1,3,35,3,,
Co2Mo1.75Ni2VW1.75,5,Co Mo Ni V W,2 1.75 2 1 1.75,1.304411765,2436.382353,3.705703804,2.014117647,0.230550717,7.529411765,1.913347761,2.15E+11,53.26047503,BCC+FCC+Co7Mo6,IM+SS,0,1,1,,,16,,
Al2CoCrCu0.5FeNi,6,Al Co Cr Cu Fe Ni,2 1 1 0.5 1 1,1.306153846,1543.511538,6.584303526,1.761538462,0.128053243,6.846153846,2.904801167,1.40E+11,44.18733654,SS,SS,0,0,1,3,63,8,,
CrMnFe1.5Ni0.5Al1.2,5,Cr Mn Fe Ni Al,1 1 1.5 0.5 1.2,1.308057692,1615.32,5.259655724,1.700384615,0.124976329,6.461538462,2.179110073,1.38E+11,38.82510854,BCC,SS,0,0,1,3,29,10,,
Al0.5CoCrCuFeNiTi1.4 ,7,Al Co Cr Cu Fe Ni Ti,0.5 1 1 1 1 1 1.4,1.308376812,1743.319565,9.492334167,1.759565217,0.147642682,7.405797101,2.704364913,1.48E+11,32.64545432,IM+SS,IM+SS,0,1,1,,40,1,,
CoCrFeNiAl2,5,Co Cr Fe Ni Al,1 1 1 1 2,1.3085,1558.99,5.889907902,1.75,0.126622799,6.5,2.753785274,1.40E+11,45.99154512,BCC+BCC,SS,0,0,1,3,38->36,10,,
AlCoCrCuFeNiTiV,8,Al Co Cr Cu Fe Ni Ti V,1 1 1 1 1 1 1 1,1.309375,1737.78,8.7606938,1.745,0.140267601,7,2.738612788,1.47E+11,34.46737588,FCC+BCC,SS,0,0,1,3,53,2,,
FeCoNiCrCuAl2.3,6,Fe Co Ni Cr Cu Al,1 1 1 1 1 2.3,1.30939726,1505.719315,6.763699733,1.764794521,0.129795515,6.97260274,3.047444934,1.38E+11,43.60513036,FCC+BCC,SS,0,0,1,3,35,3,,
FeNiCrMnTi,5,Fe Ni Cr Mn Ti,1 1 1 1 1,1.3096,1835.8,7.233544083,1.698,0.148781719,7,2,1.48E+11,27.85677655,FCC+BCC+IM,IM+SS,0,1,1,,28,10,,
Mo3Si,2,Mo Si,3 1,1.3105,2593.75,3.788861142,2.095,0.112583302,5.5,0.866025404,1.98E+11,56.29165125,IM,IM,0,1,0,2,,____,,
Cu0.5NiAlCoCrFeTi,7,Cu Ni Al Co Cr Fe Ti,0.5 1 1 1 1 1 1,1.310769231,1698.516154,9.338829301,1.750769231,0.142475992,7,2.717464882,1.46E+11,37.81862664,AM,AM,1,0,0,1,10,8,,
Co0.5Cr0.5Fe0.5NiAlMnV0.5,7,Co Cr Fe Ni Al Mn V,0.5 0.5 0.5 1 1 1 0.5,1.3113,1630.294,6.599414519,1.714,0.142562267,6.8,2.441311123,1.42E+11,39.29834602,BCC,SS,0,0,1,3,29,10,,
CoCrCuFeNiZr ,6,Co Cr Cu Fe Ni Zr,1 1 1 1 1 1,1.311333333,1828.795,12.00702812,1.751666667,0.206512039,8,2.380476143,1.50E+11,38.00711637,AM+IM,AM+IM,1,1,0,,35,1,,
AlMnSi,3,Al Mn Si,1 1 1,1.311666667,1379.823333,8.855725171,1.686666667,0.152825245,4.666666667,1.699673171,98666666667,17.98765008,IM,IM,0,1,0,2,,12,,
Co0.5Cr0.5Fe0.5NiAlMnV,7,Co Cr Fe Ni Al Mn V,0.5 0.5 0.5 1 1 1 1,1.311727273,1680.54,6.612621834,1.706363636,0.138056163,6.636363636,2.3845231,1.44E+11,37.81730768,BCC,SS,0,0,1,3,29,10,,
CuCoNiCrAl2.5Fe,6,Cu Co Ni Cr Al Fe,1 1 1 1 2.5 1,1.312666667,1490.459333,6.753727823,1.760666667,0.130459019,6.866666667,3.073904502,1.36E+11,44.15125517,FCC+BCC,SS,0,0,1,3,,6,,
Al0.5CoCrCuFeNiTi1.6 ,7,Al Co Cr Cu Fe Ni Ti,0.5 1 1 1 1 1 1.6,1.312704225,1748.888028,9.650810617,1.753380282,0.150013555,7.309859155,2.724906249,1.47E+11,32.79446734,IM+SS,IM+SS,0,1,1,,40,1,,
Ti2CrCuFeCoNi,6,Ti Cr Cu Fe Co Ni,2 1 1 1 1 1,1.312714286,1818.11,9.481291617,1.751428571,0.154774358,7.428571429,2.610809555,1.50E+11,28.28427125,IM,IM,0,1,0,2,23,8,,
CoCrCuFeNiTi2,6,Co Cr Cu Fe Ni Ti,1 1 1 1 1 2,1.312714286,1818.11,9.481291617,1.751428571,0.154774358,7.428571429,2.610809555,1.50E+11,28.28427125,AM+IM,AM+IM,1,1,0,,36,1,,
Ti2CrCuFeCoNi,6,Ti Cr Cu Fe Co Ni,2 1 1 1 1 1,1.312714286,1818.11,9.481291617,1.751428571,0.154774358,7.428571429,2.610809555,1.50E+11,28.28427125,IM+SS,IM+SS,0,1,1,,Zhang et al. (2008) ,7,,
CoCrCuFeZr0.8 ,5,Co Cr Cu Fe Zr,1 1 1 1 0.8,1.312791667,1837.327083,10.48410138,1.73625,0.201097251,7.75,2.349645363,1.47E+11,36.73341988,AM+IM,AM+IM,1,1,0,,35,1,,
AlCoCrFeNiTi,6,Al Co Cr Fe Ni Ti,1 1 1 1 1 1,1.3135,1726.911667,9.113594964,1.738333333,0.141352593,6.666666667,2.560381916,1.46E+11,39.32768321,BCC+B2,IM+SS,0,1,1,,6,14,,
AlTiVCrCuFeMnCoNi,9,Al Ti V Cr Cu Fe Mn Co Ni,1 1 1 1 1 1 1 1 1,1.313888889,1713.471111,8.235373015,1.723333333,0.145754741,7,2.581988897,1.44E+11,33.58571125,SS,SS,0,0,1,,67,8,,
Cu16Mg6Si7,3,Cu Mg Si,16 6 7,1.314655172,1347.286897,5.140500651,1.777931034,0.238997609,7.448275862,3.996431226,1.11E+11,37.34102251,IM,IM,0,1,0,2,,____,,
AlCoCrCuFeMoNiTiV,9,Al Co Cr Cu Fe Mo Ni Ti V Zr,1 1 1 1 1 1 1 1 1,1.315333333,1866.471111,8.317409976,1.791111111,0.185738433,6.888888889,2.601044425,1.56E+11,41.67007393,SS,SS,0,0,1,3,66,8,,
Al0.5CoCrCuFeNiTi1.8 ,7,Al Co Cr Cu Fe Ni Ti,0.5 1 1 1 1 1 1.8,1.316794521,1754.15137,9.765559584,1.747534247,0.151989373,7.219178082,2.741095548,1.46E+11,32.9025013,IM+SS,IM+SS,0,1,1,,40,1,,
FeCoNiCrCuAl2.8,6,Fe Co Ni Cr Cu Al,1 1 1 1 1 2.8,1.31725641,1469.036667,6.716758413,1.754871795,0.131165814,6.717948718,3.104576588,1.34E+11,44.80507861,FCC+BCC,SS,0,0,1,3,35,3,,
Cu3MgSi,3,Cu Mg Si,3 1 1,1.3176,1336.662,4.875525818,1.782,0.236,7.8,3.969886648,1.13E+11,37.36308338,IM,IM,0,1,0,2,,____,,
FeNiCrCoAl2.5,5,Fe Ni Cr Co Al,1 1 1 1 2.5 ,1.318,1510.873077,5.773695577,1.739230769,0.127246674,6.230769231,2.805320389,1.35E+11,47.3961025,BCC,SS,0,0,1,3,46,2,,
AlCrCuFeNiTi,6,Al Cr Cu Fe Ni Ti,1 1 1 1 1 1,1.318,1658.54,9.238606597,1.741666667,0.144846662,7,2.943920289,1.39E+11,36.27058802,FCC+BCC,SS,0,0,1,3,10,14,,
AuCu3,2,Au Cu,1 3,1.319,1352.66,0.974278579,2.06,0.277128129,11,0,1.60E+11,34.64101615,IM,IM,0,1,0,2,,12,,
Pd75Si25,2,Pd Si,75 25,1.3195,1792.7875,5.953924651,2.125,0.129903811,8.5,2.598076211,1.60E+11,34.64101615,AM,AM,1,0,0,1,9,1,,
FeCoNiCrCuAl3,6,Fe Co Ni Cr Cu Al,1 1 1 1 1 3.0,1.320125,1455.6475,6.680235723,1.75125,0.131475996,6.625,3.119995994,1.32E+11,45.14905868,FCC+BCC,SS,0,0,1,3,35,3,,
Al0.5CoCrCuFeNiTi2.0 ,7,Al Co Cr Cu Fe Ni Ti,0.5 1 1 1 1 1 2.0,1.320666667,1759.134,9.84353366,1.742,0.153631594,7.133333333,2.753583524,1.45E+11,32.97568128,IM+SS,IM+SS,0,1,1,,40,1,,
CoZn,2,Co Zn,1 1,1.323,1230.34,0,1.765,0.115,10.5,1.5,1.25E+11,55,IM,IM,0,1,0,2,,____,,
CrCuFeNiZr,5,Cr Cu Fe Ni Zr,1 1 1 1 1,1.3234,1840.954,11.9391792,1.726,0.217310837,7.8,2.561249695,1.44E+11,38.98005188,BCC,SS,0,0,1,3,9,14,,
AlCoCrFeNiTi1.5,6,Al Co Cr Fe Ni Ti,1 1 1 1 1 1.5,1.324923077,1743.38,9.651858062,1.723076923,0.145728125,6.461538462,2.560510304,1.43E+11,38.98353468,IM+SS,IM+SS,0,1,1,,Zhou et al. (2007a) ,7,,
Al2TiVCrCuFeMnCoNi,9,Al Ti V Cr Cu Fe Mn Co Ni,2 1 1 1 1 1 1 1 1,1.3257,1635.471,8.589318017,1.712,0.14239382,6.6,2.727636339,1.37E+11,37.83331865,SS,SS,0,0,1,,67,8,,
Au29Ag5.5Pd2.3Cu26.9Si16.3,5,Au Ag Pd Cu Si,29 5.5 2.3 26.9 16.3,1.32625125,1422.516413,7.590539949,2.1426875,0.303697468,9.545,2.809888788,1.59E+11,49.3096086,AM,AM,1,0,0,1,50,1,,
CuNiTi,3,Cu Ni Ti,1 1 1,1.328666667,1675.59,9.706389224,1.783333333,0.172111075,8.333333333,3.091206165,1.43E+11,28.67441756,IM,IM,0,1,0,2,,____,,
Cu2GeLi,3,Cu Ge Li,2 1 1,1.32875,1095.1575,6.375995633,1.6975,0.416675833,6.75,4.380353867,72750000000,67.36235967,IM,IM,0,1,0,2,,____,,
Cu17Sn3,2,Cu Sn,17 3,1.3293,1229.8665,1.224754975,1.909,0.021424285,9.95,2.49949995,1.28E+11,29.27985656,IM,IM,0,1,0,2,,____,,
Pd77Cu6Si17,3,Pd Cu Si,77 6 17,1.33144,1775.8547,9.235096192,2.131,0.126249752,9.04,2.293120145,1.64E+11,30.46309242,AM,AM,1,0,0,1,9,1,,
Ni60Nb20Hf5Ti15,4,Ni Nb Hf Ti,60 20 5 15,1.3316,2003.25,7.662797139,1.762,0.190934544,7.8,2.712931993,1.64E+11,27.27636339,AM,AM,1,0,0,1,92,1,,
AlCrMoSiTi,5,Al Cr Mo Si Ti,1 1 1 1 1,1.3318,1927.494,14.82886914,1.774,0.227824494,4.6,1.2,1.35E+11,54.73719028,B2+Mo5Si3,IM,0,1,0,,12,14,,
Pd77.5Cu6Si16.5,3,Pd Cu Si,77.5 6 16.5,1.33255,1776.55995,9.297977809,2.1325,0.125274698,9.07,2.266075903,1.64E+11,30.14365605,AM,AM,1,0,0,1,9,1,,
Ni60Nb15Hf5Ti20,4,Ni Nb Hf Ti,60 15 5 20,1.33325,1962.8,7.728864082,1.759,0.193904616,7.75,2.772634127,1.61E+11,29.64793416,AM,AM,1,0,0,1,92,1,,
Cu4In,2,Cu In,4 1,1.3344,1172.166,1.44,1.876,0.048,9.4,3.2,1.19E+11,42.668,IM,IM,0,1,0,2,,____,,
Cr2Mn11,2,Cr Mn,2 11,1.334461538,1620.692308,0.345856783,1.566923077,0.039688133,6.846153846,0.360801212,1.26E+11,14.43204849,IM,IM,0,1,0,2,,____,,
AlCu2Mn,3,Al Cu Mn,1 2 1,1.3345,1292.0025,4.765189529,1.74,0.161400124,8,3.31662479,1.19E+11,26.13426869,IM,IM,0,1,0,2,,12,,
Ni60Nb10Hf5Ti25,4,Ni Nb Hf Ti,60 10 5 25,1.3349,1922.35,7.386904088,1.756,0.196784146,7.7,2.83019434,1.58E+11,31.55946768,AM,AM,1,0,0,1,92,1,,
Pd82Si18,2,Pd Si,82 18,1.33504,1802.661,8.654974969,2.146,0.115256236,8.92,2.305124725,1.66E+11,30.73499634,AM,AM,1,0,0,1,9,1,,
Al5Hf4Ni16,3,Al Hf Ni,5 4 16,1.33632,1693.574,5.025943478,1.7524,0.229560972,7.64,3.160759402,1.48E+11,43.85430424,IM,IM,0,1,0,2,,____,,
Au46Ag5Cu29Si20,4,Au Ag Cu Si,46 5 29 20,1.33679,1408.0716,6.431312728,2.1959,0.317654199,9.6,2.8,1.67E+11,51.24217013,AM,AM,1,0,0,1,50,1,,
AlCoCrFeNiZr,6,Al Co Cr Fe Ni Zr,1 1 1 1 1 1,1.337,1758.078333,12.52339375,1.703333333,0.19997222,6.666666667,2.560381916,1.39E+11,47.21997544,AM+IM,AM+IM,1,1,0,,35,1,,
Ni60Nb20Hf10Ti10,4,Ni Nb Hf Ti,60 20 10 10,1.3374,2031.5,8.203072595,1.75,0.21099763,7.8,2.712931993,1.64E+11,27.27636339,AM,AM,1,0,0,1,92,1,,
Ni50Nb50,2,Ni Nb,50 50,1.3375,2239,0,1.755,0.155,7.5,2.5,1.75E+11,5,AM,AM,1,0,0,1,51,8,,
Ni50Nb20Hf2.5Ti17.5,4,Ni Nb Hf Ti,50 20 2.5 17.5,1.337888889,2018.138889,8.171608885,1.752222222,0.182803949,7.555555556,2.753224821,1.62E+11,28.19683898,AM,AM,1,0,0,1,92,1,,
BeCuNiTiVZr,6,Be Cu Ni Ti V Zr,1 1 1 1 1 1,1.338833333,1816.295,12.67502973,1.646666667,0.204667752,6,3.31662479,1.32E+11,35.07405085,AM+IM,AM+IM,1,1,0,,36,1,,
AlNi,2,Al Ni,1 1,1.339,1330.735,0,1.76,0.15,6.5,3.5,1.28E+11,52,IM,IM,0,1,0,2,,____,,
Ni60Nb15Hf10Ti15,4,Ni Nb Hf Ti,60 15 10 15,1.33905,1991.05,8.404168787,1.747,0.213520491,7.75,2.772634127,1.61E+11,29.64793416,AM,AM,1,0,0,1,92,1,,
Cu2Ti,2,Cu Ti,2 1,1.339333333,1552.18,0.471404521,1.78,0.169705627,8.666666667,3.299831646,1.30E+11,14.14213562,IM,IM,0,1,0,2,,____,,
Ni3Sn,2,Ni Sn,3 1,1.3395,1422.27,0.433012702,1.9225,0.021650635,8.5,2.598076211,1.50E+11,52.82754963,IM,IM,0,1,0,2,,12,,
AlBeTi,3,Al Be Ti,1 1 1,1.340666667,1478.156667,9.026709338,1.573333333,0.028674418,3,0.816496581,1.05E+11,22.29100466,IM,IM,0,1,0,2,,____,,
SmFe6Ti6N,4,Sm Fe Ti N,1 6 6 1,1.341285714,1708.585714,33.98722387,1.745,0.405599204,5.714285714,2.015247997,1.23E+11,51.1446528,IM,IM,0,1,0,2,,12,,
